Repository: vitkozgit/GraduateWork

File: Publications/Nowe 16.09.2018/19.06.2018-Ga2S3-GaP-sem/SLA 39 z PUNKTU NA SRODKU_ 2000X_30kV_EDS1.txt
EDAX ZAF Quantification (Standardless)
Element Normalized
SEC Table : Default

 Elem     Wt %  At % K-Ratio    Z       A       F
-------------------------------------------------------------
  P K    0.66   0.98  0.0026  1.0505  0.3638  1.0195
  S K   42.41  61.22  0.2132  1.0784  0.4662  1.0000
  GaK   56.93  37.80  0.5242  0.9277  0.9925  1.0000
Total  100.00 100.00 

Element  Net Inte.  Backgrd  Inte. Error  P/B 
-------------------------------------------------
 P K      16.06      41.45      3.76      0.39 
 S K    1332.14      41.66      0.17     31.98 
 GaK     806.82      20.68      0.22     39.01 

C:\EDS\USR\ELA_EDSY\PODSIADLO\Jastrzebski\19.06.2018\SLA 39 z PUNKTU 
NA SRODKU_ 2000X_30kV_EDS1.spc
Label :SLA 39 z PUNKTU NA SRODKU_ 2000X_30kV_EDS1
Acquisition Time  : 14:10:40   Date : 19-Jun-2018

kV: 30.00  Tilt: 0.00  Take-off: 35.00  AmpT: 25.6
Det Type:SUTW, Sapphire   Res: 139.72  Lsec: 272

File: Publications/Nowe 16.09.2018/19.06.2018-Ga2S3-GaP-sem/SLA 39 z powierzchni_ 2000X_30kV_EDS2.txt
EDAX ZAF Quantification (Standardless)
Element Normalized
SEC Table : Default

 Elem     Wt %  At % K-Ratio    Z       A       F
-------------------------------------------------------------
  SiK    0.50   0.85  0.0015  1.0896  0.2622  1.0103
  P K    0.74   1.13  0.0028  1.0543  0.3508  1.0174
  S K   39.21  57.69  0.1914  1.0823  0.4510  1.0000
  FeK    0.15   0.13  0.0015  0.9863  0.9336  1.0891
  NiK    0.22   0.18  0.0026  1.0062  0.9673  1.1886
  GaK   59.17  40.03  0.5470  0.9314  0.9924  1.0000
Total  100.00 100.00 

Element  Net Inte.  Backgrd  Inte. Error  P/B 
-------------------------------------------------
 SiK       8.86       5.78      2.43      1.53 
 P K      16.09       4.26      1.47      3.78 
 S K    1100.04       2.42      0.14    454.34 
 FeK       4.07       3.14      3.77      1.30 
 NiK       5.54       2.26      2.73      2.45 
 GaK     774.33       1.06      0.17    727.10 

C:\EDS\USR\ELA_EDSY\PODSIADLO\Jastrzebski\19.06.2018\SLA 39 z 
powierzchni_ 2000X_30kV_EDS2.spc
Label :SLA 39 z powierzchni_ 2000X_30kV_EDS2
Acquisition Time  : 14:26:20   Date : 19-Jun-2018

kV: 30.00  Tilt: 0.00  Take-off: 35.00  AmpT: 25.6
Det Type:SUTW, Sapphire   Res: 139.72  Lsec: 439

File: Publications/Nowe 16.09.2018/19.06.2018-Ga2S3-GaP-sem/SLA 49 z powierzchni_ 2000X_30kV_EDS1 bez zanieczyszczen.txt
EDAX ZAF Quantification (Standardless)
Element Normalized
SEC Table : Default

 Elem     Wt %  At % K-Ratio    Z       A       F
-------------------------------------------------------------
  P K   33.85  53.52  0.1191  1.0756  0.3271  1.0000
  GaK   66.15  46.48  0.6274  0.9509  0.9973  1.0000
Total  100.00 100.00 

Element  Net Inte.  Backgrd  Inte. Error  P/B 
-------------------------------------------------
 P K     551.04      48.07      0.24     11.46 
 GaK     711.59      13.51      0.20     52.67 

C:\EDS\USR\SLA 49 z powierzchni_ 2000X_30kV_EDS1.spc
Label :SLA 49 z powierzchni_ 2000X_30kV_EDS1
Acquisition Time  : 12:40:00   Date : 20-Jun-2018

kV: 30.00  Tilt: 0.00  Take-off: 35.00  AmpT: 25.6
Det Type:SUTW, Sapphire   Res: 139.72  Lsec: 357

File: Publications/Nowe 16.09.2018/19.06.2018-Ga2S3-GaP-sem/SLA 49 z powierzchni_ 2000X_30kV_EDS1.txt
EDAX ZAF Quantification (Standardless)
Element Normalized
SEC Table : Default

 Elem     Wt %  At % K-Ratio    Z       A       F
-------------------------------------------------------------
  P K   33.54  53.16  0.1177  1.0758  0.3263  1.0000
  FeK    0.13   0.11  0.0013  1.0068  0.9454  1.1089
  NiK    0.19   0.16  0.0023  1.0272  0.9752  1.2317
  GaK   66.15  46.57  0.6271  0.9511  0.9967  1.0000
Total  100.00 100.00 

Element  Net Inte.  Backgrd  Inte. Error  P/B 
-------------------------------------------------
 P K     544.54       9.28      0.23     58.68 
 FeK       2.93       3.04      5.41      0.97 
 NiK       4.03       2.14      3.79      1.88 
 GaK     710.81       0.96      0.20    740.91 

C:\EDS\USR\SLA 49 z powierzchni_ 2000X_30kV_EDS1.spc
Label :SLA 49 z powierzchni_ 2000X_30kV_EDS1
Acquisition Time  : 12:40:00   Date : 20-Jun-2018

kV: 30.00  Tilt: 0.00  Take-off: 35.00  AmpT: 25.6
Det Type:SUTW, Sapphire   Res: 139.72  Lsec: 357

File: Publications/Nowe 16.09.2018/19.06.2018-Ga2S3-GaP-sem/SLA 49 z powierzchni_ 2000X_30kV_EDS2.txt
EDAX ZAF Quantification (Standardless)
Element Normalized
SEC Table : Default

 Elem     Wt %  At % K-Ratio    Z       A       F
-------------------------------------------------------------
  P K   32.65  52.18  0.1801  1.0971  0.5028  1.0000
  GaK   67.35  47.82  0.6353  0.9442  0.9991  1.0000
Total  100.00 100.00 

Element  Net Inte.  Backgrd  Inte. Error  P/B 
-------------------------------------------------
 P K     750.71       6.48      0.14    115.91 
 GaK     323.05       0.70      0.22    460.00 

C:\EDS\USR\ELA_EDSY\PODSIADLO\Jastrzebski\19.06.2018\SLA 49 z 
powierzchni_ 2000X_30kV_EDS2.spc
Label :SLA 49 z powierzchni_ 2000X_30kV_EDS2
Acquisition Time  : 12:52:55   Date : 20-Jun-2018

kV: 20.00  Tilt: 0.00  Take-off: 35.00  AmpT: 25.6
Det Type:SUTW, Sapphire   Res: 139.72  Lsec: 660
